Repository: yz123luchy/Martensite-start-temperature

File: data/df_3.csv (part 1 of 5)
,index,C,Mn,Si,Cr,Ni,Mo,V,Co,Al,W,Cu,Nb,Ti,B,N,P,S,Ms (K),Payson_Savage,Andrews_2,Capdevila,pre_1,index_clean,pre_3,predicted_3
0,0,0.37,0.84,0.36,0.0,1.4,0.47,0.0,0.0,0.0,0.0,0.0,0.0,0.0,0.0,0.0,0.022,0.022,601.0,594.306,596.9001,599.2020000000001,601.2416822420649,0,601.2416822420649,602.8182181458957
1,1,0.41,0.76,0.35,0.0,4.45,0.01,0.0,0.0,0.0,0.0,0.0,0.0,0.0,0.0,0.0,0.0,0.0,502.0,538.584,538.3182999999999,537.957,511.66217589940095,0,511.66217589940095,512.1103524113995
2,2,1.19,0.31,0.29,4.54,0.0,5.1,3.29,12.27,0.0,7.92,0.0,0.0,0.0,0.0,0.0,0.0,0.0,483.0,110.90100000000001,181.43158999999997,526.1336000000001,473.6820020275323,0,473.6820020275323,530.3327564886843
3,3,0.85,0.04,0.005,0.0,0.0,0.0,0.0,0.0,0.0,0.0,0.0,0.0,0.0,0.0,0.0,0.0,0.0,523.0,501.4675,554.4514999999999,505.69350000000003,478.58897508907415,0,478.58897508907415,483.8027576345408
4,4,0.15,1.3,0.27,0.15,0.15,0.04,0.13,0.0,0.02,0.0,0.19,0.0,0.0,0.0,0.01,0.01,0.009,651.0,671.139,705.9540000000001,669.239,650.7510008583988,0,650.7510008583988,655.2948724226717
5,6,0.4,0.8,0.33,0.0,0.0,0.79,0.0,0.0,0.0,0.0,0.0,0.0,0.0,0.0,0.0,0.025,0.021,603.0,606.2979999999999,608.285,615.791,601.7431159940274,0,601.7431159940274,602.7667067468739
6,7,0.091,1.0,0.16,9.3,0.0,0.98,0.19,2.8,0.0,0.0,0.0,0.041,0.0,0.0,0.052,0.0,0.0,587.0,438.73629999999997,812.1975970000001,647.3494,585.7319916982829,0,585.7319916982829,589.9550812408713
7,8,0.69,1.41,0.7,0.05,0.03,0.0,0.19,0.0,0.005,0.0,0.03,0.0,0.0,0.0,0.007,0.03,0.009,486.0,496.9130000000001,504.24215000000004,500.82800000000015,486.7339073545738,0,486.7339073545738,490.84751286908147
8,9,0.07,1.5,0.37,0.039,0.49,0.021,0.004,0.0,0.045,0.0,0.039,0.027,0.011,0.0,0.0,0.0,0.0,717.0,686.3236999999999,738.9157520000001,682.8816,690.2459598648298,0,690.2459598648298,683.6073507720656
9,10,0.5,0.32,0.27,0.98,0.0,0.0,0.0,0.0,0.0,0.0,0.0,0.0,0.0,0.0,0.0,0.0,0.0,585.9277778,572.803,583.036,590.4710000000001,590.257398775758,0,590.257398775758,580.1410406010189
11,12,0.4,1.39,1.37,0.76,1.34,0.52,0.0,0.0,0.0,0.0,0.0,0.0,0.0,0.0,0.0,0.026,0.021,519.0,534.5979999999997,562.1795999999999,553.0010000000001,517.2744601687084,0,517.2744601687084,518.0051190741198
12,14,0.44,0.75,0.26,1.7,0.17,0.08,0.09,0.0,0.0,0.0,0.18,0.0,0.0,0.0,0.0,0.016,0.019,574.0,553.8539999999999,575.5483999999999,584.542,572.6340903782327,0,572.6340903782327,573.4220936028398
13,15,0.23,0.68,0.47,0.96,0.0,0.39,0.0,0.0,0.0,0.0,0.0,0.0,0.0,0.0,0.0,0.026,0.009,698.0,640.3309999999999,677.02562,659.3710000000001,697.8073465745941,0,697.8073465745941,698.9394109730011
14,16,0.78,1.95,1.49,0.97,0.0,0.24,0.0,1.6,0.99,0.0,0.0,0.0,0.0,0.0,0.0,0.0,0.0,423.0,413.9199999999999,416.20514000000003,452.56800000000004,473.4886504005592,0,473.4886504005592,475.0168726758768
15,17,0.6,0.49,0.35,14.52,0.17,0.57,0.18,0.0,0.0,0.0,0.0,0.0,0.0,0.0,0.0,0.0,0.0,463.0,149.00599999999997,191.02980000000014,431.889,444.4240320833314,0,444.4240320833314,496.6068087823648
16,19,0.41,0.84,0.34,0.35,0.0,0.77,0.0,0.0,0.0,0.0,0.0,0.0,0.0,0.0,0.0,0.023,0.018,607.0,592.18,599.5074999999999,608.2330000000001,608.1718376107963,0,608.1718376107963,608.0315459281012
17,20,0.38,1.63,0.3,0.02,0.01,0.12,0.07,0.0,0.021,0.0,0.01,0.0,0.0,0.0,0.0,0.018,0.016,638.0,592.0399999999998,598.5349399999999,594.8149999999998,636.3778128276982,0,636.3778128276982,635.889171513891
18,21,0.17,0.6,0.14,3.25,0.0,0.55,0.0,0.0,0.0,0.0,0.0,0.0,0.0,0.0,0.0,0.0,0.0,676.0,600.222,713.2942999999999,664.7630000000001,686.0836812125393,0,686.0836812125393,654.9103291861807
19,22,0.34,0.5,0.2,1.8,4.0,0.35,0.0,0.0,0.0,0.0,0.0,0.0,0.0,0.0,0.0,0.0,0.0,550.0,524.777,558.7639999999999,561.5360000000002,567.1300165011365,0,567.1300165011365,577.5501777775904
20,23,0.37,0.83,0.35,0.87,1.7,1.18,0.18,0.0,0.0,0.0,0.0,0.0,0.0,0.0,0.0,0.0,0.0,560.0,557.673,576.6392099999998,588.6339999999999,584.4832081172912,0,584.4832081172912,581.7269712198932
21,24,0.37,1.35,0.24,0.45,0.75,0.2,0.0,0.0,0.0,0.0,0.0,0.0,0.0,0.0,0.0,0.0,0.0,593.0,579.997,592.4526500000001,591.4730000000001,590.4432814361733,0,590.4432814361733,589.557858986563
22,25,0.41,0.71,0.25,1.06,0.22,0.02,0.0,0.0,0.0,0.0,0.17,0.0,0.0,0.0,0.0,0.0,0.0,628.0,582.421,597.6970899999999,599.824,626.79598450297,0,626.79598450297,625.2370347079058
23,26,0.23,0.65,0.3,0.12,0.05,0.5,0.03,0.0,0.051,0.0,0.08,0.0,0.0,0.0,0.0,0.0,0.0,697.0,664.5129999999999,676.0892899999999,668.7600000000001,699.8886713357568,0,699.8886713357568,702.1568059353367
24,27,0.39,0.84,1.49,0.73,0.0,0.52,0.0,0.0,0.0,0.0,0.0,0.0,0.0,0.0,0.0,0.0,0.0,596.0,577.9599999999999,604.82658,593.6280000000002,596.9182111664742,0,596.9182111664742,595.9035186601714
25,28,0.16,1.12,0.22,0.99,0.12,0.02,0.01,0.0,0.015,0.0,0.22,0.0,0.0,0.0,0.0,0.0,0.0,673.0,651.8919999999998,707.3365599999998,665.0809999999999,671.2856012663184,0,671.2856012663184,671.4765607939777
26,29,0.41,0.84,0.35,0.35,0.0,0.49,0.0,0.0,0.0,0.0,0.0,0.0,0.0,0.0,0.0,0.0,0.0,609.0,595.177,602.1675,607.416,607.4189697652408,0,607.4189697652408,607.3658369266701
27,30,0.37,0.83,0.35,0.87,1.7,1.18,0.18,0.0,0.0,0.0,0.0,0.0,0.0,0.0,0.0,0.017,0.006,560.0,557.673,576.6392099999998,588.6339999999999,584.6492611400594,0,584.6492611400594,581.3244907178359
28,31,0.1,1.5,0.37,0.0,0.0,0.0,0.02,0.0,0.044,0.0,0.0,0.0,0.0,0.0,0.0,0.0,0.0,752.0,686.323,731.295,682.6750000000001,750.199292746801,0,750.199292746801,751.2682140002333
29,32,0.37,0.85,0.37,0.74,0.0,0.02,0.0,0.0,0.0,0.0,0.0,0.0,0.0,0.0,0.0,0.025,0.022,619.0,601.6650000000001,617.16167,614.325,620.4291006655104,0,620.4291006655104,619.1430570823111
30,33,0.13,0.51,0.31,1.5,1.55,0.06,0.0,0.0,0.01,0.0,0.22,0.0,0.0,0.0,0.0,0.023,0.009,713.0,642.204,707.7398499999998,663.339,712.8836238984878,0,712.8836238984878,713.2170742649995
31,34,0.34,0.62,0.27,1.22,2.8,0.5,0.09,0.0,0.0,0.0,0.0,0.0,0.0,0.0,0.0,0.0,0.0,586.0,554.5029999999999,579.3325199999999,582.2910000000002,586.0513455231066,0,586.0513455231066,585.5044055131376
32,35,0.05,1.82,0.39,0.0,0.0,0.0,0.06,0.0,0.011,0.0,0.0,0.0,0.0,0.0,0.011,0.0,0.0,647.0,691.28,756.5360000000001,687.7230000000001,655.5302884105897,0,655.5302884105897,651.2663647158943
33,36,0.17,1.54,0.44,0.01,0.02,0.47,0.14,0.0,0.01,0.0,0.01,0.0,0.0,0.0,0.006,0.0,0.0,732.0,656.216,690.92468,659.848,731.1587569571261,0,731.1587569571261,731.594951823792
34,37,0.4,0.85,1.75,0.0,0.0,0.0,0.0,0.0,0.0,0.0,0.0,0.0,0.0,0.0,0.0,0.0,0.0,613.0,597.64,614.3599999999999,591.7750000000001,608.7819826132974,0,608.7819826132974,598.8510149296641
35,38,0.37,0.89,0.28,0.63,1.24,0.05,0.0,0.0,0.0,0.0,0.0,0.0,0.0,0.0,0.0,0.0,0.0,590.75,583.349,595.96379,594.8730000000002,591.2870600960132,0,591.2870600960132,590.4079302312413
36,39,1.1,0.04,0.005,0.0,0.0,0.0,0.0,0.0,0.0,0.0,0.0,0.0,0.0,0.0,0.0,0.0,0.0,448.0,422.29249999999996,546.274,430.0435,431.3913506011575,0,431.3913506011575,438.63463159391546
37,40,0.12,0.47,0.31,2.16,0.16,0.88,0.17,0.0,0.01,0.0,0.05,0.0,0.0,0.0,0.0,0.014,0.01,651.0,642.466,733.69628,688.678,704.218647070708,0,704.218647070708,726.8963659479797
38,41,0.14,0.45,0.26,4.66,0.13,0.56,0.0,0.0,0.0,0.0,0.0,0.0,0.0,0.0,0.0,0.0,0.0,721.0,571.906,739.7594599999999,662.008,712.1191342409189,0,712.1191342409189,675.4202057500668
39,43,0.02,0.0,0.0,0.0,15.13,0.0,0.0,0.0,0.0,0.0,0.0,0.0,0.0,0.0,0.0,0.0,0.0,573.8,513.0450000000001,520.4798000000001,506.99,553.5293390435562,0,553.5293390435562,559.441064712836
40,44,0.45,0.7,0.0,1.0,0.0,0.0,0.2,0.0,0.0,0.0,0.0,0.0,0.0,0.0,0.0,0.0,0.0,589.0,578.4250000000001,587.3,597.71,578.3993418375653,0,578.3993418375653,581.6427907937714
41,46,0.78,1.61,0.48,0.0,0.0,0.0,0.16,0.0,0.018,0.0,0.18,0.0,0.0,0.0,0.018,0.0,0.0,651.0,466.0829999999999,474.04309999999987,469.91200000000003,643.5306448678583,0,643.5306448678583,633.7041527499127
43,48,0.15,0.57,0.28,0.63,0.91,0.61,0.3,0.0,0.032,0.0,0.0,0.0,0.0,0.0,0.0,0.0,0.0,693.6666666666666,662.9739999999999,697.8570500000001,678.0590000000002,694.747743633243,0,694.747743633243,693.8196842269551
44,49,0.38,0.82,1.48,0.72,0.0,0.77,0.0,0.0,0.0,0.0,0.0,0.0,0.0,0.0,0.0,0.024,0.019,607.0,579.4069999999999,607.0550399999998,598.0999999999999,605.4544737795678,0,605.4544737795678,606.8097446006747
46,51,0.92,0.93,0.3,0.57,0.9,0.03,0.0,0.0,0.0,0.0,0.0,0.0,0.0,0.0,0.0,0.0,0.0,438.0,415.178,448.4889600000001,433.05899999999997,437.6093396577504,0,437.6093396577504,419.42950128903686
47,52,0.13,1.16,0.31,0.23,0.01,0.27,0.05,0.0,0.01,0.0,0.01,0.0,0.0,0.0,0.0,0.018,0.017,734.0,679.2519999999998,717.8398599999999,683.193,732.2280013499923,0,732.2280013499923,732.3816394037617
48,53,0.41,1.42,1.42,0.78,1.37,0.03,0.0,0.0,0.0,0.0,0.0,0.0,0.0,0.0,0.0,0.0,0.0,522.0,534.259,560.9139200000001,546.48,522.2396320508324,0,522.2396320508324,522.3462012938995
49,54,0.16,1.42,0.44,0.0,0.0,0.0,0.03,0.0,0.042,0.0,0.0,0.0,0.0,0.0,0.0,0.0,0.0,712.0,669.208,701.9803999999999,665.952,710.3567381603978,0,710.3567381603978,713.2126173941474
50,55,0.16,1.12,0.22,0.99,0.12,0.02,0.01,0.0,0.015,0.0,0.0,0.0,0.0,0.0,0.0,0.03,0.008,669.0,651.8919999999998,707.3365599999998,667.5669999999999,670.1317743004815,0,670.1317743004815,670.9303656193866
51,56,0.2,1.2,0.53,0.1,0.0,0.0,0.0,0.0,0.001,0.0,0.17,0.0,0.0,0.0,0.0,0.032,0.03,703.0,660.0869999999999,686.218,656.464,702.5907459373502,0,702.5907459373502,700.4453227986464
52,57,0.12,0.47,0.31,2.16,0.16,0.88,0.17,0.0,0.01,0.0,0.05,0.0,0.0,0.0,0.0,0.0,0.0,651.0,642.466,733.69628,688.678,705.055856028163,0,705.055856028163,727.3693637187379
53,58,0.7,1.91,0.35,0.98,0.0,1.4,0.0,0.0,0.0,0.0,0.0,0.0,0.0,0.0,0.0,0.0,0.0,471.0,440.088,433.81089999999995,483.4970000000001,404.2038732085336,0,404.2038732085336,418.155626958138
54,59,0.22,1.0,0.28,1.33,0.0,0.25,0.0,0.0,0.0,0.0,0.0,0.0,0.0,0.0,0.0,0.0,0.0,617.0,626.2189999999999,678.05804,651.7310000000001,647.061912862539,0,647.061912862539,646.5478699913208
55,60,0.76,0.29,0.22,0.11,0.07,0.02,0.02,0.0,0.0,0.0,0.17,0.0,0.0,0.0,0.0,0.008,0.008,500.5,514.81,545.07624,518.1459999999998,501.33401057611013,0,501.33401057611013,501.2514432559168
56,61,0.4,0.84,1.5,0.74,0.0,0.02,0.0,0.0,0.0,0.0,0.0,0.0,0.0,0.0,0.0,0.024,0.019,598.0,579.954,605.5464,589.1680000000001,598.0924721844655,0,598.0924721844655,599.441375048787
57,62,0.4,0.85,0.2,1.05,0.0,0.3,0.0,0.0,0.0,0.0,0.0,0.0,0.0,0.0,0.0,0.0,0.0,628.0,582.3249999999999,598.8679999999999,605.6250000000001,586.198798963951,0,586.198798963951,592.6119714035805
58,63,0.36,0.83,0.36,0.0,2.6,0.49,0.0,0.0,0.0,0.0,0.0,0.0,0.0,0.0,0.0,0.0,0.0,588.0,577.5440000000001,580.2339999999999,582.662,586.2327709418075,0,586.2327709418075,585.3826486744953
59,64,0.32,0.61,0.28,1.52,3.22,0.22,0.03,0.0,0.0,0.0,0.0,0.0,0.0,0.0,0.0,0.0,0.0,593.5,548.813,581.8653599999999,578.19,586.2803067000718,0,586.2803067000718,581.9738961357365
60,65,0.67,1.39,0.75,0.03,0.32,0.0,0.19,0.0,0.002,0.0,0.4,0.0,0.0,0.0,0.01,0.015,0.009,473.0,499.071,506.14659,497.9500000000001,474.01604046513756,0,474.01604046513756,478.80213011116797
61,66,0.16,0.8,0.2,1.05,1.8,0.15,0.0,0.0,0.0,0.0,0.0,0.0,0.0,0.0,0.0,0.0,0.0,673.0,631.603,681.6214,649.539,689.8392263828642,0,689.8392263828642,692.1190959786934
62,69,0.5,0.85,0.25,1.0,0.0,0.22,0.0,0.0,0.0,0.0,0.0,0.0,0.0,0.0,0.0,0.0,0.0,560.0,552.378,561.6225,574.8930000000001,571.4972194396435,0,571.4972194396435,560.2803873180824
63,70,0.39,1.45,0.37,0.0,0.0,0.49,0.0,0.0,0.0,0.0,0.0,0.0,0.0,0.0,0.0,0.024,0.019,596.0,590.7059999999999,596.39745,597.6270000000001,597.1364537475921,0,597.1364537475921,597.7918863196746
64,71,0.38,0.8,0.3,0.0,0.0,0.53,0.0,0.0,0.0,0.0,0.0,0.0,0.0,0.0,0.0,0.0,0.0,606.0,615.851,617.5738,621.654,605.7175736503203,0,605.7175736503203,609.9726163415053
65,72,0.004,0.03,0.075,0.0,22.4865081,0.0,0.0,0.0,0.0,0.0,0.0,0.0,0.059964022,0.0,0.002,0.0,0.0,444.2611111,393.42701472999994,403.31090510999996,387.70806553999995,431.3700805919871,0,431.3700805919871,352.79150817243146
66,73,1.42,2.16,1.62,2.57,5.35,1.29,0.7,0.0,0.077,8.88,0.98,0.23,0.18,0.006,0.05,0.044,0.054,769.0,-41.25199999999997,49.32456000000005,190.97300000000004,770.738265221346,0,770.738265221346,758.4876111745491
67,74,0.22,0.6,0.3,1.15,0.13,0.6,0.22,0.0,0.0,0.0,0.0,0.0,0.0,0.0,0.0,0.0,0.0,705.0,638.2649999999999,678.805,663.965,663.0487375496236,0,663.0487375496236,677.898025289277
68,75,0.2,0.8,0.2,0.8,0.0,0.0,0.0,0.0,0.0,0.0,0.0,0.0,0.0,0.0,0.0,0.0,0.0,687.0,657.6099999999999,692.9739999999998,669.1800000000001,692.0348623244872,0,692.0348623244872,685.0205928782657
69,76,0.64,0.73,0.82,1.26,0.05,0.0,0.16,0.0,0.006,0.0,0.03,0.0,0.0,0.0,0.012,0.014,0.011,469.0,500.088,514.2507599999999,523.925,469.25770308381186,0,469.25770308381186,475.43501797679033
70,77,0.69,3.47,1.47,0.97,0.0,0.24,0.0,1.0,0.03,0.0,0.0,0.0,0.0,0.0,0.0,0.0,0.0,383.0,392.02900000000005,371.72657000000004,428.4320000000001,394.6841529531058,0,394.6841529531058,378.3073247283422
71,78,0.19,1.2,0.42,0.08,0.06,0.0,0.0,0.0,0.001,0.0,0.21,0.0,0.0,0.0,0.0,0.025,0.025,703.0,664.0289999999999,689.77018,659.8149999999999,702.2868927844482,0,702.2868927844482,698.7548135562042
72,79,0.19,1.5,0.2,0.0,0.0,0.0,0.0,0.0,0.0,0.0,0.0,0.0,0.0,0.0,0.0,0.0,0.0,672.0,659.7069999999999,686.5361999999999,657.9060000000001,702.199905779642,0,702.199905779642,689.7632475792591
73,80,0.35,0.65,0.23,1.11,0.23,0.05,0.0,0.0,0.0,0.0,0.18,0.0,0.0,0.0,0.0,0.026,0.013,633.0,601.753,622.94165,619.4540000000001,632.308637379533,0,632.308637379533,633.2977042450913
74,81,0.41,0.74,0.4,0.75,4.56,0.03,0.0,0.0,0.0,0.0,0.0,0.0,0.0,0.0,0.0,0.0,0.0,510.0,515.786,527.3186000000001,529.3910000000001,507.7847934177945,0,507.7847934177945,507.8234376733729
75,82,0.32,0.61,0.28,0.63,3.22,0.22,0.025,0.0,0.0,0.16,0.12,0.0,0.0,0.0,0.0,0.0,0.0,583.0,571.7789999999999,587.76784,585.9390000000001,582.3908858265202,0,582.3908858265202,587.8898025248511
76,83,0.41,1.41,1.41,0.78,1.36,0.26,0.0,0.0,0.0,0.0,0.0,0.0,0.0,0.0,0.0,0.0,0.0,515.0,532.317,559.19107,547.649,518.099561180607,0,518.099561180607,517.576748528725
77,84,0.004,0.03,0.075,0.0,22.27061269,1.019499159,0.0,0.0,0.0,0.0,0.0,0.0,0.0,0.0,0.002,0.0,0.0,427.5944444,385.71602741209995,397.2742955285,393.7387273276,401.183438408298,0,401.183438408298,354.37677070034437
78,87,0.2,1.45,0.3,0.11,0.1,0.02,0.08,0.0,0.01,0.0,0.14,0.0,0.0,0.0,0.01,0.0,0.0,669.0,652.145,680.7777999999997,650.787,668.6462829099839,0,668.6462829099839,668.8220215342795
79,88,0.75,0.7,0.0,0.75,1.35,0.3,0.15,0.0,0.0,0.0,0.0,0.0,0.0,0.0,0.0,0.0,0.0,504.0,464.48999999999995,477.4849999999999,487.46500000000003,514.5903798921983,0,514.5903798921983,499.86100580622264
80,89,0.39,0.75,0.26,0.94,0.19,0.03,0.0,0.0,0.0,0.0,0.21,0.0,0.0,0.0,0.01,0.0,0.0,660.0,591.0379999999999,606.3937900000001,605.645,658.4504960131178,0,658.4504960131178,651.8910104850667
81,90,0.11,1.23,0.31,0.0,0.0,0.0,0.08,0.0,0.0,0.0,0.0,0.0,0.0,0.0,0.05,0.031,0.018,730.0,692.813,728.27175,688.781,724.1125019325752,0,724.1125019325752,726.2139044627007
82,91,0.2,0.7,0.57,1.18,0.23,1.15,0.27,0.0,0.0,0.0,0.0,0.0,0.0,0.0,0.0,0.0,0.0,623.0,629.663,680.1544,662.4350000000002,679.3506086366847,0,679.3506086366847,672.9207747721666
83,92,0.55,0.78,1.62,0.77,0.0,0.0,0.0,0.0,0.0,0.0,0.0,0.0,0.0,0.0,0.0,0.0,0.0,547.0,532.503,553.8904,543.559,532.620573371528,0,532.620573371528,530.0292026011584
84,93,0.36,1.47,0.41,0.76,0.0,0.5,0.0,0.0,0.0,0.0,0.0,0.0,0.0,0.0,0.0,0.0,0.0,596.0,577.858,600.5100399999999,598.773,596.153334293935,0,596.153334293935,597.0493578425685
85,94,0.36,0.63,0.19,0.0,1.84,0.23,0.0,0.0,0.0,0.0,0.0,0.0,0.0,0.0,0.0,0.0,0.0,610.9638889,601.669,600.696,603.239,601.963029909971,0,601.963029909971,602.2469426951542
87,98,0.093,0.49,0.41,9.08,0.23,0.92,0.25,0.012,0.0,0.0,0.0,0.0,0.0,0.0,0.0,0.0,0.0,626.0,455.25190000000003,808.1284340000001,632.80016,681.5161902487885,0,681.5161902487885,637.9115070872424
88,99,1.06,0.97,0.28,1.05,0.13,0.03,0.0,0.0,0.0,1.15,0.25,0.0,0.0,0.0,0.0,0.016,0.018,518.0,356.47999999999996,413.3040999999999,403.95599999999996,517.5038571568773,0,517.5038571568773,519.2785332979263
89,100,0.18,0.53,0.26,1.0,0.0,0.96,0.19,0.0,0.0,0.0,0.0,0.0,0.0,0.0,0.0,0.0,0.0,695.0,656.053,697.5317,683.1480000000001,694.8352999655865,0,694.8352999655865,694.5432931832187
90,101,0.36,0.49,0.25,1.54,0.21,0.03,0.0,0.0,0.0,0.0,0.16,0.0,0.0,0.0,0.0,0.0,0.0,613.0,592.2940000000001,619.36916,617.717,613.6496636721539,0,613.6496636721539,614.0205805331731
91,102,0.15,0.92,0.0,0.5,0.88,0.46,0.06,0.0,0.0,0.0,0.32,0.0,0.0,0.0,0.0,0.0,0.0,673.0,660.207,695.4035,669.0880000000001,691.6000885149801,0,691.6000885149801,694.1705460471865
92,104,0.4,0.74,0.4,0.75,0.78,0.03,0.0,0.0,0.0,0.0,0.0,0.0,0.0,0.0,0.0,0.0,0.0,573.0,582.0789999999998,595.009,595.1650000000002,584.6254956026507,0,584.6254956026507,584.7942734641324
93,105,0.38,0.79,1.37,0.16,0.16,0.0,0.01,0.0,0.0,0.0,0.1,0.0,0.0,0.0,0.0,0.011,0.022,628.0,603.0699999999999,618.46642,599.9630000000001,627.8221823350116,0,627.8221823350116,630.913827149027
95,107,0.24,1.06,0.21,0.79,0.18,0.02,0.1,0.0,0.0,0.0,0.17,0.0,0.0,0.0,0.0,0.014,0.02,690.5,633.223,666.5406399999998,644.203,689.5381795245913,0,689.5381795245913,688.6906873524679
97,109,0.3,0.5,0.25,1.0,0.0,0.2,0.0,0.0,0.0,0.0,0.0,0.0,0.0,0.0,0.0,0.0,0.0,649.0,627.595,650.875,646.0750000000002,639.9667230463285,0,639.9667230463285,647.5348187723293
98,110,0.13,0.5,0.2,0.85,3.4,0.18,0.0,0.0,0.0,0.0,0.0,0.0,0.0,0.0,0.0,0.0,0.0,690.0,629.601,671.3899999999999,643.089,675.4961883942849,0,675.4961883942849,664.139775813662
99,111,1.42,0.61,0.37,1.37,0.0,0.0,0.18,0.0,0.0,0.0,0.04,0.0,0.0,0.0,0.0,0.0,0.0,493.0,259.83,406.5564599999999,297.83200000000005,493.78785698996774,0,493.78785698996774,491.8702259113354
100,112,0.51,0.72,0.27,0.94,0.15,0.05,0.2,0.0,0.0,0.0,0.0,0.0,0.0,0.0,0.0,0.0,0.0,563.5,554.3679999999999,562.98946,573.191,575.465298378009,0,575.465298378009,575.8806844730508
102,114,0.13,0.6,0.29,0.98,0.01,0.31,0.2,0.0,0.01,0.0,0.02,0.0,0.0,0.0,0.0,0.0,0.0,717.0,676.8279999999999,727.3240599999999,693.927,717.85322094665,0,717.85322094665,715.4549088373833
103,115,0.37,0.85,0.37,0.0,1.44,0.24,0.0,0.0,0.0,0.0,0.0,0.0,0.0,0.0,0.0,0.022,0.022,611.0,595.7470000000001,598.14455,597.5350000000001,609.7828968681362,0,609.7828968681362,610.5034962899031
104,116,0.37,0.62,0.29,1.19,0.13,0.59,0.22,0.0,0.0,0.0,0.0,0.0,0.0,0.0,0.0,0.0,0.0,614.0,589.204,611.12892,617.7280000000001,645.4324721454154,0,645.4324721454154,633.5735059519457
105,117,0.16,1.42,0.44,0.0,0.0,0.0,0.03,0.0,0.042,0.0,0.0,0.0,0.0,0.0,0.0,0.032,0.021,712.0,669.208,701.9803999999999,665.952,712.9875481549594,0,712.9875481549594,712.0188927010006
106,118,0.36,0.85,0.37,1.52,0.0,0.5,0.0,0.0,0.0,0.0,0.0,0.0,0.0,0.0,0.0,0.0,0.0,608.0,577.82,609.3734799999999,611.561,608.5164365683368,0,608.5164365683368,608.377221971339
107,119,0.004,0.03,0.075,0.0,24.8,0.0,0.0,0.0,0.0,0.0,0.0,0.0,0.0,0.0,0.002,0.0,0.0,402.5944444,354.7917,364.21289199999995,349.30409999999995,388.95302841342135,0,388.95302841342135,344.6043361323894
108,121,0.33,0.39,0.16,1.09,3.6,0.72,0.12,0.0,0.009,0.0,0.09,0.0,0.0,0.0,0.0,0.0,0.0,564.0,554.362,574.44353,581.3379999999999,564.2044146700998,0,564.2044146700998,562.7653626824474
109,122,0.35,0.86,1.55,1.21,0.21,0.58,0.037,0.0,0.0,0.0,0.0,0.0,0.0,0.0,0.0,0.0,0.0,588.0,571.7789999999999,612.1234000000001,596.6360000000001,590.9567823191265,0,590.9567823191265,596.306117151387
110,123,0.3,0.91,0.31,0.52,0.61,0.17,0.0,0.0,0.0,0.0,0.0,0.0,0.0,0.0,0.0,0.0,0.0,638.8527778,616.766,634.5908999999999,626.7330000000001,624.9647519386708,0,624.9647519386708,623.4138966144264
111,124,0.1,2.0,1.09,1.8,0.0,0.65,0.15,0.0,0.0,0.0,0.0,0.0,0.0,0.0,0.0,0.0,0.0,617.0,604.426,736.3770000000001,642.475,617.5390754205523,0,617.5390754205523,616.1886203477791
112,125,0.38,1.49,0.25,0.0,0.0,0.41,0.0,0.0,0.0,0.0,0.0,0.0,0.0,0.0,0.0,0.0,0.0,575.75,594.761,599.9665,600.977,602.0737496096747,0,602.0737496096747,602.2734762561666
113,126,0.43,1.35,0.24,0.45,0.75,0.2,0.0,0.0,0.0,0.0,0.0,0.0,0.0,0.0,0.0,0.0,0.0,568.0,560.9949999999999,568.07195,573.3170000000001,576.6853012524838,0,576.6853012524838,577.3741416274526
114,127,0.35,0.65,0.13,0.55,1.27,0.0,0.0,0.0,0.0,0.0,0.0,0.0,0.0,0.0,0.0,0.0,0.0,615.75,601.618,610.69025,610.5380000000001,610.1675496847465,0,610.1675496847465,600.9221226680507
115,128,0.4,0.75,0.23,0.65,1.3,0.0,0.0,0.0,0.0,0.0,0.0,0.0,0.0,0.0,0.0,0.0,0.0,585.0,578.0619999999998,587.4239999999999,589.51,578.082732580023,0,578.082732580023,573.7831547841836
116,129,0.3,0.46,0.24,1.44,2.06,0.37,0.0,0.0,0.0,0.0,0.2,0.0,0.0,0.0,0.0,0.0,0.0,623.0,580.5169999999999,612.9808,607.48,620.9241881386134,0,620.9241881386134,616.4598251186359
117,130,0.58,0.65,0.3,0.12,0.05,0.5,0.03,0.0,0.051,0.0,0.08,0.0,0.0,0.0,0.0,0.013,0.03,564.5,553.668,559.9533399999998,562.85,566.9761606042542,0,566.9761606042542,568.8338375034986
118,131,0.12,0.65,0.26,1.16,0.01,1.02,0.26,0.0,0.01,0.0,0.02,0.0,0.0,0.0,0.0,0.0,0.0,738.0,665.7779999999999,726.46888,695.96,736.2419686852298,0,736.2419686852298,738.2910168207549
119,132,0.32,0.4,0.4,1.43,3.3,0.33,0.19,0.0,0.0,0.0,0.0,0.0,0.0,0.0,0.0,0.0,0.0,556.0,554.4189999999999,584.87004,582.6130000000002,579.2708400165789,0,579.2708400165789,547.8523448850879
120,133,0.41,0.76,0.32,0.77,3.59,0.25,0.0,0.0,0.0,0.0,0.0,0.0,0.0,0.0,0.0,0.0,0.0,514.0,529.2090000000001,540.78098,546.3910000000001,514.05286267275,0,514.05286267275,511.8140660236086
121,135,0.62,0.0,0.0,0.0,0.0,0.0,0.0,0.0,0.0,0.0,0.0,0.0,0.0,0.0,0.0,0.0,0.0,599.0071428571429,575.6959999999999,587.7048,576.588,605.4084753845102,0,605.4084753845102,603.922687490699
122,136,0.47,1.02,0.34,0.0,0.0,0.0,0.0,0.0,0.0,0.0,0.0,0.0,0.0,0.0,0.0,0.0,0.0,583.84444445,585.461,585.8982,585.8360000000001,551.6272112637203,0,551.6272112637203,562.1361772547585
123,137,0.46,0.34,0.28,0.0,3.36,0.0,0.0,0.0,0.0,0.0,0.0,0.0,0.0,0.0,0.0,0.0,0.0,554.67777775,555.826,554.7206,554.7640000000001,549.7585071254723,0,549.7585071254723,562.328482798015
124,138,0.004,0.03,0.075,0.0,22.32807383,0.0,0.0,0.0,0.0,0.0,0.0,0.0,0.764116304,0.0,0.002,0.0,0.0,455.3722222,396.07286703899996,405.98844427299997,390.338074422,426.1151882497792,0,426.1151882497792,413.77658761177463
125,139,0.85,3.4,1.49,1.01,0.0,0.25,0.0,0.93,0.014,0.0,0.2,0.0,0.0,0.0,0.0,0.0,0.0,404.0,342.243,304.9878999999999,378.6754,449.6285140347176,0,449.6285140347176,440.4417585545464
127,141,0.004,0.03,0.075,0.0,22.40812668,0.0,0.0,0.0,0.408325864,0.0,0.0,0.0,0.0,0.0,0.002,0.0,0.0,444.2611111,394.735984444,404.635551108,389.009197112,437.9619662641691,0,437.9619662641691,440.55339986590894
128,142,0.36,0.75,0.29,0.0,0.72,0.82,0.0,0.0,0.0,0.0,0.0,0.0,0.0,0.0,0.0,0.0,0.0,629.0,608.718,610.9302,618.1249999999999,627.8480570199204,0,627.8480570199204,628.4856121531124
129,143,0.43,1.02,0.0,0.48,0.31,0.13,0.0,0.0,0.0,0.0,0.0,0.0,0.0,0.0009,0.0,0.0,0.0,583.0,581.9389999999999,585.89676,593.7640000000001,588.0217295169887,0,588.0217295169887,593.1962331396264
130,144,0.4,1.43,0.22,0.29,0.23,0.32,0.0,0.0,0.0,0.0,0.0,0.0,0.0,0.0,0.0,0.0,0.0,588.7055556,579.8539999999998,587.3534000000001,590.581,580.31301305508,0,580.31301305508,587.6027747739527
131,146,1.0,0.99,0.28,1.12,1.42,0.11,0.0,0.0,0.0,0.0,0.0,0.0,0.0,0.0,0.0,0.0,0.0,403.0,363.20399999999995,394.40999999999997,393.97,417.3597044765209,0,417.3597044765209,407.3011772057908
132,147,0.08,1.05,0.0,0.2,2.0,0.75,0.25,0.0,0.0,0.0,0.0,0.0,0.0,0.0,0.0,0.0,0.0,717.0,664.4639999999999,705.2862,674.682,658.9620937036032,0,658.9620937036032,682.861237175737
133,148,0.26,0.7,0.25,1.05,0.0,0.22,0.0,0.0,0.0,0.0,0.0,0.0,0.0,0.0,0.0,0.0,0.0,665.0,631.991,664.2314,651.662,658.621384309281,0,658.621384309281,655.6328389771536
134,149,0.43,0.43,0.24,0.04,5.0,0.0,0.0,0.0,0.032,0.0,0.0,0.0,0.0,0.0,0.0,0.014,0.014,533.0,534.274,532.2002299999999,534.0880000000001,533.1831324449529,0,533.1831324449529,531.524568766978
135,150,0.3,1.8,0.15,0.0,0.0,0.0,0.0,0.0,0.0,0.0,0.0,0.0,0.0,0.0,0.0,0.0,0.0,622.0,615.435,630.17,616.1650000000001,633.0407285008486,0,633.0407285008486,631.725922975308
136,151,0.18,0.93,0.26,1.11,1.34,0.11,0.0,0.0,0.0,0.0,0.0,0.0,0.0,0.0,0.0,0.0,0.0,673.5,626.7319999999999,678.12422,645.6450000000001,652.4953510285519,0,652.4953510285519,670.4361574425852
137,152,0.43,1.57,0.23,0.12,0.2,0.07,0.0,0.0,0.0,0.0,0.0,0.0,0.0,0.0,0.0,0.0,0.0,574.0,573.5819999999999,576.48049,578.485,589.5807176797091,0,589.5807176797091,573.9353289587697
138,153,0.37,0.58,0.41,16.2,0.53,1.1,0.0,0.0,0.0,0.0,0.0,0.0,0.0,0.0,0.0,0.0,0.0,548.0,159.585,450.302,478.20699999999994,541.9221668691247,0,541.9221668691247,555.6710086766531
139,154,0.11,0.52,0.26,0.56,4.92,0.53,0.08,0.0,0.04,0.0,0.1,0.0,0.0,0.0,0.0,0.007,0.012,651.0,613.396,649.90874,624.718,650.8257149630905,0,650.8257149630905,650.0397112677074
140,155,0.2,1.45,0.3,0.11,0.1,0.02,0.08,0.0,0.01,0.0,0.14,0.0,0.0,0.0,0.01,0.012,0.005,669.0,652.145,680.7777999999997,650.787,668.6912640714517,0,668.6912640714517,669.4355586763974
141,156,0.004,0.03,2.846594773,0.0,21.85951618,0.0,0.89,0.0,0.0,0.0,0.0,0.0,0.0,0.0,0.002,0.0,0.0,383.15,373.13307781369997,413.907068558,357.9280072035,426.1617303216088,0,426.1617303216088,395.85869562912364
142,157,0.07,1.9,0.24,0.0,0.0,0.08,0.43,0.0,0.06,0.0,0.0,0.0,0.0,0.0,0.009,0.01,0.006,638.0,683.059,744.2338,681.59,637.7773538881893,0,637.7773538881893,638.6742625173046
143,158,0.98,1.89,1.46,1.26,0.005,0.26,0.09,0.0,0.009,0.0,0.0,0.0,0.0,0.0,0.0,0.0,0.0,393.0,344.54349999999994,350.05751999999995,377.975,380.28867738822674,0,380.28867738822674,353.04437898543887
144,159,0.34,0.8,0.38,0.34,0.0,0.78,0.0,0.0,0.0,0.0,0.0,0.0,0.0,0.0,0.0,0.0,0.0,631.0,615.404,626.64264,630.172,629.0631854123574,0,629.0631854123574,629.25532257881
145,160,0.35,0.44,0.14,1.43,4.23,0.13,0.0,0.0,0.0,0.0,0.0,0.0,0.0,0.0,0.0,0.0,0.0,578.43,533.161,557.0657000000001,560.1630000000001,548.3521035868888,0,548.3521035868888,557.4472721121315
146,162,0.17,1.54,0.44,0.01,0.02,0.47,0.14,0.0,0.01,0.0,0.01,0.0,0.0,0.0,0.006,0.012,0.006,732.0,656.216,690.92468,659.848,731.2102796249497,0,731.2102796249497,731.982821573211
149,165,0.4,1.33,0.36,0.0,0.0,0.18,0.0,0.0,0.0,0.0,0.0,0.0,0.0,0.003,0.0,0.0,0.0,589.0,595.0869999999999,598.9219999999999,597.6740000000001,601.9288951451707,0,601.9288951451707,604.3237471252739
150,166,0.31,0.55,0.3,1.6,0.0,0.2,0.0,0.0,1.1,0.0,0.0,0.0,0.0,0.0,0.0,0.0,0.0,630.0,605.5279999999999,641.9533500000001,635.454,650.7662762100454,0,650.7662762100454,643.8993226873263
151,167,0.004,0.03,0.075,0.0,22.3302898,0.0,0.0,0.0,0.754267566,0.0,0.0,0.0,0.0,0.0,0.002,0.0,0.0,447.0388889,396.03586034,405.95099438,390.30128931999997,437.9619662641691,0,437.9619662641691,440.55339986590894
152,168,0.46,0.34,0.27,0.0,0.0,5.4,0.0,0.0,0.0,0.0,0.0,0.0,0.0,0.0,0.0,0.0,0.0,560.93,552.1089999999999,560.2046,623.6450000000001,589.226172221922,0,589.226172221922,585.7551161763081
153,169,0.2,1.2,0.38,0.06,0.55,0.0,0.0,0.0,0.0,0.0,0.91,0.0,0.0,0.0,0.0,0.039,0.025,668.0,653.679,676.8638,641.503,668.5899638473778,0,668.5899638473778,670.0756758567986
154,170,0.2,0.71,0.15,0.8,1.13,0.05,0.0,0.0,0.0,0.0,0.0,0.0,0.0,0.0,0.0,0.0,0.0,688.5,641.7359999999999,674.6889999999999,654.0210000000001,683.2636776546723,0,683.2636776546723,672.2164827553627
155,173,0.41,1.42,1.52,0.0,0.0,0.02,0.0,0.0,0.0,0.0,0.0,0.0,0.0,0.0,0.0,0.024,0.018,588.0,577.823,594.0803999999999,574.69,588.384823056207,0,588.384823056207,589.9164815967249
156,174,0.36,0.86,0.38,1.54,0.0,0.26,0.0,0.0,0.0,0.0,0.0,0.0,0.0,0.0,0.0,0.0,0.0,605.0,579.4839999999999,611.20936,610.356,604.199597799925,0,604.199597799925,603.5732255126909
157,175,0.16,1.12,0.22,0.99,0.12,0.02,0.01,0.0,0.015,0.0,0.0,0.0,0.0,0.0,0.0,0.0,0.0,669.0,651.8919999999998,707.3365599999998,667.5669999999999,669.4564765533325,0,669.4564765533325,669.9260948369821
158,176,0.28,0.39,0.16,2.35,0.06,0.06,0.53,0.0,0.0,4.1,0.0,0.0,0.0,0.0,0.0,0.0,0.0,673.0,556.103,656.7001999999998,673.791,674.6096539016883,0,674.6096539016883,681.146156810482
160,178,0.3,0.8,0.25,0.5,0.55,0.2,0.0,0.0,0.0,0.0,0.0,0.0,0.0,0.0,0.0,0.0,0.0,624.0,622.32,637.7850000000001,632.215,631.3153630212342,0,631.3153630212342,637.9566884557812
161,179,0.38,0.85,0.33,0.74,1.46,0.01,0.0,0.0,0.0,0.0,0.0,0.0,0.0,0.0,0.0,0.0,0.0,607.0,574.671,588.5721799999999,587.619,587.2237043484636,0,587.2237043484636,586.6360177358943
162,180,0.38,0.56,0.12,1.21,3.0,0.29,0.0,0.0,0.0,0.0,0.0,0.0,0.0,0.0,0.0,0.0,0.0,553.5,544.7669999999998,562.7421199999999,570.4630000000001,570.3671053047797,0,570.3671053047797,567.6645765184549
163,181,0.35,0.82,0.36,1.51,0.0,0.84,0.0,0.0,0.0,0.0,0.0,0.0,0.0,0.0,0.0,0.024,0.02,608.0,578.6009999999999,611.6054,616.5550000000001,607.887246110421,0,607.887246110421,607.8710898695144
164,182,0.004,0.03,0.075,0.0,29.55,0.0,0.0,0.0,0.0,0.0,0.0,0.0,0.0,0.0,0.002,0.0,0.0,249.8166667,275.46669999999995,283.937892,270.4541,388.95302841342135,0,388.95302841342135,344.6043361323894
165,183,0.34,0.98,1.37,0.95,1.82,0.42,0.14,0.0,0.0,0.0,0.0,0.0,0.0,0.0,0.0,0.0,0.0,573.0,555.0649999999999,590.0586,573.804,595.9885282088956,0,595.9885282088956,572.5747775538584
166,184,0.06,1.46,0.14,0.2,0.02,0.25,0.03,0.0,0.035,0.0,0.01,0.0,0.0,0.0,0.0,0.0,0.0,725.0,694.2070000000002,751.9636,697.7130000000001,726.3579175818554,0,726.3579175818554,725.7213598045181
167,185,0.18,0.62,0.25,0.8,0.14,0.4,0.0,0.0,0.0,0.0,0.18,0.0,0.0,0.0,0.0,0.0,0.0,708.0,662.605,698.761,676.6170000000002,708.0147063134655,0,708.0147063134655,708.6701506755008
168,186,0.48,0.75,0.34,0.58,0.6,0.2,0.0,0.0,0.0,0.0,0.0,0.0,0.0,0.0,0.0,0.0,0.0,591.0,562.9209999999999,569.8069600000001,576.43,551.4010385163546,0,551.4010385163546,545.729801844351
169,187,0.55,0.34,0.94,1.27,0.12,0.05,0.18,0.0,0.0,2.1,0.0,0.0,0.0,0.0,0.0,0.0,0.0,565.5,514.934,557.6003999999999,576.101,562.6913571330246,0,562.6913571330246,557.2005302241909
171,189,0.39,1.39,1.48,0.73,0.0,0.77,0.0,0.0,0.0,0.0,0.0,0.0,0.0,0.0,0.0,0.024,0.02,564.0,556.9809999999999,587.1148300000001,577.543,564.674610401729,0,564.674610401729,563.8988511751597
172,190,0.09,0.45,0.4,12.3,0.18,0.0,0.0,0.0,0.0,0.0,0.0,0.0,0.0,0.0,0.0,0.0,0.0,598.0,379.1759999999999,849.8667499999999,604.938,616.2627623255854,0,616.2627623255854,622.7695416256386
173,191,0.39,0.76,0.28,0.99,0.14,0.03,0.12,0.0,0.0,0.0,0.21,0.0,0.0,0.0,0.01,0.0,0.0,656.0,589.9279999999999,606.3917400000001,605.4340000000001,656.7199929147714,0,656.7199929147714,656.4117340218162
174,192,0.35,0.8,0.38,0.35,0.0,0.51,0.0,0.0,0.0,0.0,0.0,0.0,0.0,0.0,0.0,0.025,0.02,630.0,614.9559999999999,625.2865,626.4090000000001,632.609187947281,0,632.609187947281,631.1955655133471
175,193,0.8,0.0,0.0,0.0,0.0,0.0,0.0,0.0,0.0,0.0,0.0,0.0,0.0,0.0,0.0,0.0,0.0,537.78,518.6899999999999,561.63,522.12,526.1606244946305,0,526.1606244946305,530.7554166635402
176,194,0.51,0.3,0.75,0.0,0.0,0.0,0.0,0.0,0.0,0.0,0.0,0.0,0.0,0.0,0.0,0.0,0.0,618.0,592.2179999999998,599.6222,589.8190000000001,594.8679338692358,0,594.8679338692358,615.4989829263209
177,195,0.19,1.44,0.37,0.1,0.08,0.01,0.17,0.0,0.03,0.0,0.2,0.0,0.0,0.0,0.01,0.011,0.007,669.0,655.591,686.1198999999999,652.8230000000001,669.249839055336,0,669.249839055336,669.9471392594027
179,197,0.59,0.66,0.34,0.65,0.17,0.02,0.0,0.0,0.0,0.0,0.0,0.0,0.0,0.0,0.0,0.0,0.0,553.0,538.314,546.338,551.9810000000001,518.7743457568156,0,518.7743457568156,526.1515411267388
180,198,0.67,1.09,0.31,1.7,0.75,0.36,0.0,0.0,0.0,0.0,0.04,0.0,0.0,0.0,0.0,0.0,0.0,488.0,456.342,459.24344999999994,496.44100000000003,453.51286749094885,0,453.51286749094885,454.3284414634893
181,199,0.37,1.46,0.55,0.04,0.0,0.11,0.11,0.0,0.023,0.0,0.14,0.0,0.017,0.0,0.014,0.0,0.0,580.0,597.8149999999999,607.1775200000001,597.913,644.9349265787856,0,644.9349265787856,596.0196141755553
182,201,0.38,0.85,0.33,0.74,1.46,0.01,0.0,0.0,0.0,0.0,0.0,0.0,0.0,0.0,0.0,0.022,0.022,607.0,574.671,588.5721799999999,587.619,586.4714075723425,0,586.4714075723425,586.9069188596014
183,202,0.3,1.91,0.34,0.0,0.0,0.67,0.07,0.0,0.0,0.0,0.0,0.0,0.0,0.0,0.0,0.0,0.0,621.0,602.226,621.4454999999999,611.652,620.6921784970693,0,620.6921784970693,614.8539440743948
184,203,0.09,0.97,0.17,9.2,0.0,0.96,0.18,1.87,0.0,0.97,0.0,0.045,0.0,0.0,0.0523,0.0,0.0,598.0,432.1759999999999,812.80295,648.4655999999999,587.8792212695107,0,587.8792212695107,590.3961858678215
186,205,0.37,1.49,0.41,0.77,0.0,0.25,0.0,0.0,0.0,0.0,0.0,0.0,0.0,0.0,0.0,0.0,0.0,588.0,576.522,597.74511,594.446,586.6966570323689,0,586.6966570323689,587.340220889579
187,206,0.69,1.41,0.7,0.05,0.03,0.0,0.19,0.0,0.005,0.0,0.03,0.0,0.0,0.0,0.007,0.0,0.0,486.0,496.9130000000001,504.24215000000004,500.82800000000015,487.0988470753351,0,487.0988470753351,489.667466284388
188,207,0.5,0.77,0.0,0.5,0.6,0.21,0.0,0.0,0.0,0.0,0.0,0.0,0.0,0.0016,0.0,0.0,0.0,561.0,561.808,563.8375,575.432,570.4828075389439,0,570.4828075389439,571.9676013333578
189,208,0.13,0.56,0.26,0.07,0.05,0.0,0.0,0.0,0.0,0.0,0.2,0.0,0.0,0.0,0.0,0.019,0.027,723.0,706.5639999999999,724.3119399999999,700.243,722.3009012511002,0,722.3009012511002,722.7752287911347
191,211,0.39,0.71,0.39,0.0,3.53,0.02,0.0,0.0,0.0,0.0,0.0,0.0,0.0,0.0,0.0,0.0,0.0,523.0,561.3919999999998,561.84035,560.2550000000001,506.9031348220739,0,506.9031348220739,543.9218001313784
192,212,0.13,1.16,0.31,0.23,0.01,0.27,0.05,0.0,0.01,0.0,0.01,0.0,0.0,0.0,0.0,0.0,0.0,734.0,679.2519999999998,717.8398599999999,683.193,732.2662831567101,0,732.2662831567101,730.6799014276988
193,213,1.04,0.33,0.26,1.53,0.31,0.0,0.0,0.0,0.0,0.0,0.2,0.0,0.0,0.0,0.0,0.023,0.006,463.0,381.09599999999995,434.34428,414.605,461.06204684567405,0,461.06204684567405,461.837846824377
194,214,0.35,0.83,0.39,0.35,0.0,0.24,0.0,0.0,0.0,0.0,0.0,0.0,0.0,0.0,0.0,0.0,0.0,635.0,616.8429999999998,627.1007500000001,624.6980000000001,632.4341232065315,0,632.4341232065315,634.0904824948171
195,215,0.59,0.85,1.9,0.0,0.0,0.0,0.0,0.0,0.0,0.0,0.0,0.0,0.0,0.0,0.0,0.0,0.0,535.0,535.802,557.56045,532.1060000000001,535.9863208256114,0,535.9863208256114,536.8638881586144
196,216,0.39,0.89,0.16,0.88,0.25,0.0,0.0,0.0,0.0,0.0,0.0,0.0,0.0,0.0,0.0,0.0,0.0,593.5,588.485,602.4427300000001,604.65,590.5095092867242,0,590.5095092867242,578.1130477684351
197,217,0.33,1.35,0.24,0.45,0.75,0.2,0.0,0.0,0.0,0.0,0.0,0.0,0.0,0.0,0.0,0.0,0.0,606.0,592.665,609.5744500000001,603.5769999999999,601.2344269491903,0,601.2344269491903,603.3857776620999
198,218,0.43,0.74,0.23,0.92,0.0,0.0,0.16,0.0,0.0,0.0,0.0,0.0,0.0,0.0,0.0,0.0,0.0,599.90833335,583.0979999999998,594.7894399999999,599.9150000000001,615.7692165893714,0,615.7692165893714,596.9015089004438
199,219,0.4,0.35,0.22,1.27,4.03,0.24,0.04,0.0,0.0,0.0,0.16,0.0,0.0,0.0,0.0,0.01,0.015,543.0,526.0019999999998,542.9822,549.827,542.3002817392628,0,542.3002817392628,541.7308410261755
200,220,0.46,0.37,0.27,0.0,0.0,0.0,0.0,0.0,0.0,4.78,0.0,0.0,0.0,0.0,0.0,0.0,0.0,583.15,557.992,610.5178999999999,645.139,590.6482982889346,0,590.6482982889346,594.2654854545453
201,222,0.67,1.39,0.75,0.03,0.32,0.0,0.19,0.0,0.002,0.0,0.4,0.0,0.0,0.0,0.01,0.0,0.0,473.0,499.071,506.14659,497.9500000000001,474.4606312176724,0,474.4606312176724,476.60330313419814
202,223,0.39,0.84,1.49,0.73,0.0,0.52,0.0,0.0,0.0,0.0,0.0,0.0,0.0,0.0,0.0,0.024,0.019,596.0,577.9599999999999,604.82658,593.6280000000002,597.6680237483203,0,597.6680237483203,596.7438780039058
203,224,1.42,0.61,0.37,1.37,0.0,0.0,0.18,0.0,0.0,0.0,0.04,0.0,0.0,0.0,0.0,0.024,0.015,493.0,259.83,406.5564599999999,297.83200000000005,497.88473313172443,0,497.88473313172443,498.16265021164304
204,225,0.46,0.5,0.22,1.0,0.22,0.21,0.0,0.0,0.0,0.0,0.26,0.0,0.0,0.0,0.0,0.0,0.0,563.0,573.471,584.4331999999999,591.528,564.4329794014735,0,564.4329794014735,560.6091552009012
205,226,0.095,1.04,0.18,9.35,0.0,1.0,0.19,0.0,0.0,1.03,0.0,0.051,0.0,0.0,0.0544,0.0,0.0,614.0,422.8705,807.713525,627.826,589.1347920324016,0,589.1347920324016,617.0996455774089
206,227,0.23,0.42,0.02,0.0,0.0,0.0,0.0,0.0,0.0,0.0,0.0,0.0,0.0,0.0,0.0,0.0,0.0,686.4,685.001,685.5324,681.4600000000002,713.2822184921265,0,713.2822184921265,720.0776197709577
207,230,0.31,0.49,0.13,1.33,4.13,0.12,0.0,0.0,0.0,0.0,0.0,0.0,0.0,0.0,0.0,0.0,0.0,587.1875,548.8359999999999,575.85437,573.408,594.9285584948133,0,594.9285584948133,594.3100017404287
208,231,0.38,0.87,0.18,1.54,0.01,0.63,0.27,0.0,0.0,0.0,0.0,0.0,0.0,0.0,0.0,0.027,0.008,551.0,570.7629999999999,598.09338,607.6199999999999,557.5530061789518,0,557.5530061789518,556.8285501359031
209,232,0.315,0.14,0.01,0.0,9.12,0.0,0.0,0.0,0.0,0.0,0.0,0.0,0.0,0.0,0.0,0.0,0.0,515.0,515.2125,506.705675,513.0600000000002,508.6192412047229,0,508.6192412047229,560.7427578663105
210,233,0.4,0.45,0.0,1.52,3.33,0.0,0.0,0.0,0.0,0.0,0.0,0.0,0.0,0.0,0.0,0.0,0.0,573.0,532.5179999999999,551.2221999999998,560.5840000000001,555.3963779633528,0,555.3963779633528,551.393550618882
211,234,0.38,0.8,1.47,0.0,0.0,0.52,0.0,0.0,0.0,0.0,0.0,0.0,0.0,0.0,0.0,0.024,0.019,607.0,602.9749999999999,617.6687999999999,604.665,605.9863959558069,0,605.9863959558069,606.2954483035845
212,236,0.21,0.56,0.27,0.0,2.95,0.51,0.0,0.0,0.0,0.0,0.0,0.0,0.0,0.0,0.0,0.0,0.0,669.0,628.972,636.4812999999999,631.8570000000001,645.4133683087989,0,645.4133683087989,642.8030700528566
213,237,0.28,1.2,0.2,0.0,0.0,0.0,0.0,0.0,0.0,0.0,0.0,0.0,0.0,0.0,0.0,0.0,0.0,643.0,641.1939999999998,651.2987999999999,639.852,650.0570547554662,0,650.0570547554662,655.804683451512
214,238,0.43,1.67,0.28,0.32,0.11,0.03,0.1,0.0,0.0,0.0,0.06,0.0,0.0,0.0,0.0,0.0,0.0,584.1428571428571,566.084,572.49339,573.6400000000002,581.5379046301559,0,581.5379046301559,581.3895086862149
215,239,0.17,0.84,0.54,0.89,0.05,0.4,0.01,0.0,0.031,0.0,0.07,0.0,0.0,0.0,0.008,0.019,0.011,765.0,654.2280000000001,702.67822,670.6419999999999,763.2648699662659,0,763.2648699662659,762.976024464751
216,240,0.3,0.6,0.25,2.5,0.3,0.2,0.18,0.0,0.0,0.0,0.0,0.0,0.0,0.0,0.0,0.0,0.0,630.0,577.555,635.7399999999999,624.6850000000001,646.8173598498787,0,646.8173598498787,602.0785576275899
217,241,0.4,0.8,0.3,0.0,0.0,0.26,0.0,0.0,0.0,0.0,0.0,0.0,0.0,0.0,0.0,0.0,0.0,602.0,612.5139999999999,613.3199999999999,614.9540000000001,601.8135725962692,0,601.8135725962692,605.2758002967712
218,242,0.23,1.53,0.4,0.03,0.0,0.0,0.0,0.0,0.0,0.0,0.0,0.0,0.0,0.0,0.0,0.0,0.0,673.0,642.986,667.26201,641.7170000000001,670.4554268094859,0,670.4554268094859,670.0881295901635
219,243,0.3,1.51,0.32,0.25,0.14,0.12,0.11,0.0,0.02,0.0,0.2,0.0,0.02,5.9e-05,0.0104,0.0,0.0,596.0,612.5849999999999,631.5645,616.0530000000001,631.1006316528207,0,631.1006316528207,640.0719076959999
221,245,0.004,0.03,0.075,0.0,19.8,0.0,0.0,0.0,0.0,0.0,0.0,0.0,0.0,0.0,0.002,0.0,0.0,508.15,438.29169999999993,448.71289199999995,432.30409999999995,517.0935535680912,0,517.0935535680912,494.4772893554599
222,246,0.15,0.77,0.2,1.27,4.25,0.45,0.1,0.0,0.0,0.0,0.0,0.0,0.0,0.0,0.0,0.01,0.011,630.0,585.4079999999999,643.8964500000001,611.5750000000002,654.3597798344172,0,654.3597798344172,639.8386098092485
223,247,0.44,0.8,0.22,1.04,0.26,0.04,0.0,0.0,0.0,0.0,0.17,0.0,0.0,0.0,0.0,0.03,0.023,628.0,569.922,582.56544,587.9889999999999,626.1958664220665,0,626.1958664220665,626.6514901755831
224,248,0.39,1.39,1.48,0.73,0.0,0.77,0.0,0.0,0.0,0.0,0.0,0.0,0.0,0.0,0.0,0.0,0.0,564.0,556.9809999999999,587.1148300000001,577.543,564.3740638786862,0,564.3740638786862,563.7302152263218
225,251,0.5,0.75,0.35,1.2,0.0,0.0,0.0,0.0,0.0,0.0,0.0,0.0,0.0,0.0,0.0,0.0,0.0,554.0,551.4799999999999,563.5275,574.195,573.1794434076693,0,573.1794434076693,586.5506962880538
227,253,0.36,0.8,0.3,0.0,0.75,0.02,0.0,0.0,0.0,0.0,0.0,0.0,0.0,0.0,0.0,0.0,0.0,596.0,615.321,616.7361999999999,614.0319999999999,597.6962559579894,0,597.6962559579894,598.538428930429
228,254,0.32,0.51,0.19,1.37,3.02,0.48,0.18,0.0,0.0,0.0,0.0,0.0,0.0,0.0,0.0,0.0,0.0,588.25,557.766,586.0581599999999,587.8340000000001,576.9598277273512,0,576.9598277273512,576.5220613899075
229,255,0.97,0.48,0.4,4.58,0.0,1.04,0.25,0.0,0.0,0.0,0.0,0.0,0.0,0.0,0.0,0.0,0.0,438.0,305.559,275.12514,411.92400000000004,493.1150842348645,0,493.1150842348645,460.875771883314
230,256,0.39,0.6,0.15,3.25,0.0,0.95,0.2,0.0,0.0,0.0,0.0,0.0,0.0,0.0,0.0,0.0,0.0,577.0,525.9969999999998,578.7967000000001,599.0060000000001,558.5132622400329,0,558.5132622400329,568.1660858437341
231,257,0.61,0.3,0.75,0.0,0.0,0.0,0.0,0.0,0.0,0.0,0.0,0.0,0.0,0.0,0.0,0.0,0.0,578.0,560.5479999999999,576.4812,559.5590000000001,576.0906449720957,0,576.0906449720957,566.3193700713341
